Repository: c-reetz/Bachelor-Analysis-Tools

# bach tools
Utilised to analyse TG data for bachelors. Structure:
```
- TG_DATA/         # directory containing TG data files, from different TGs, only "Sif" data used.
    - Sif Data/
    - Odin Data/  # Should stay unused due to difference in Odin and Sif data
    - Samlede Data/ # Combined data from multiple TGs and multiple runs
        - AiO.xlsx       # "All in one" combined data-file for fast lookups of TG graphs and comparing various TGs.
- test/
    - test_literature_arrhenius.py   # test to see if data from an academic source would result in same results using functions in tg_math
- CHNS/        # CHNS analysis data, unused after making `Characterization_Proximate_Ultimate_CHEC_EA` which was another CHNS analysis machine
- BET Data + Reports/ # Data from Anton Nova Paar800 BET analyser
- tg_math.py      # module containing mathematical functions for TG data analysis
- tg_loader.py    # module containing functions to load TG data from excel files
- tg_plotting.py  # module containing functions to plot, save & show TG data
- main.py      # main script to run analyses (Should be cleaned up...)
```

## Used math functions:

### Non-isothermal TG Data:
- `estimate_global_coats_redfern_with_o2`: Uses the model 
  - `y = ln(g(w)/T^2) = ln(A*R/(beta*Ea)) + m*ln(yO2) - Ea/R * (1/T)`
  - Estimates activation energy and pre-exponential factor using Coats-Redfern method with oxygen data, needs multiple oxygen levels to estimate the oxygen order. Fits a line to a corrected oxygen plot done by doing a vertical shift by: `y*=y-m*ln(y(O2))`. Can obviously be used for other gas-types as long as composition is known. easy to expand.
- `simulate_alpha_ramp`: Simulate conversion alpha(t) for a non-isothermal ramp using:
  - `dα/dt = k(T,yO2) * (1-α)^(solid_order)` 
  - `k = A * yO2^m_o2 * exp(-Ea/(R*T))`
- `alpha_to_mass_pct`: Convert conversion alpha to mass percentage remaining using:
  - If mass loss:
    - `alpha=(m0-m)/(m0-m_inf) -> m = m0 - alpha*(m0-m_inf)`
  - If mass gain:
    -  `alpha=(m-m0)/(m_inf-m0) -> m = m0 + alpha*(m_inf-m0)`

### Isothermal TG Data:

## Plot saving
Plots save under the folder `Plots/` when using tg_plotting functions.

File: out/BRF/tables/cr_vs_isothermal.tex
\begin{tabular}{rrrrrrrrllrl}
\toprule
T_C & yO2 & k_iso_1_per_min & k_CR_pred_1_per_min & CR/ISO_ratio & percent_error_% & iso_r2 & iso_n_points & time_window & regime & common_hi_used & src \\
\midrule
225 & 0.05 & 0.000159921 & 0.000171954 & 1.07525 & 7.52482 & 0.967822 & 380 & (102.0, 326.3) & isothermal_225 & 0.0298322 & TG TEST 9 - ISOTHERMAL 225C 5% O2/ExpDat_BRF500.xlsx \\
225 & 0.1 & 0.000138385 & 0.000251817 & 1.81969 & 81.9687 & 0.996645 & 418 & (98.0, 326.3) & isothermal_225 & 0.0298322 & TG TEST 10 - ISOTHERMAL 225C 10% O2/ExpDat_BRF500.xlsx \\
225 & 0.2 & 0.000616338 & 0.000368672 & 0.598165 & -40.1835 & 0.99501 & 101 & (92.5, 326.3) & isothermal_225 & 0.0298322 & TG TEST 4 - ISOTHERMAL 225C 20% O2/ExpDat_BRF.xlsx \\
250 & 0.05 & 0.00031607 & 0.000552282 & 1.74734 & 74.7342 & 0.99859 & 374 & (99.0, 331.3) & isothermal_250 & 0.0569848 & TG TEST 12 - ISOTHERMAL 250C 5% O2/ExpDat_BRF500.xlsx \\
250 & 0.1 & 0.000330226 & 0.000808766 & 2.44913 & 144.913 & 0.997682 & 377 & (98.5, 331.3) & isothermal_250 & 0.0569848 & TG TEST 11 - ISOTHERMAL 250C 10% o2/ExpDat_BRF500.xlsx \\
250 & 0.2 & 0.00102669 & 0.00118388 & 1.1531 & 15.31 & 0.999638 & 118 & (94.0, 689.8) & isothermal_250 & 0.0569848 & TG TEST 3 - ISOTHERMAL 250C 20% O2/ExpDat_BRF 500.xlsx \\
\bottomrule
\end{tabular}

File: out/BRF/tables/cr_vs_isothermal_global.tex
\begin{tabular}{llrrllllrrrrlrrrrrrrr}
\toprule
char & regime & T_C & yO2 & o2_label & src & time_window & status & k_iso_1_per_min & iso_r2 & n_points & T_mean_K & err & k_CR_pred_1_per_min & k_isoGlobal_pred_1_per_min & CR/ISO_ratio & ISOglob/ISO_ratio & CR/ISOglob_ratio & CR_vs_ISO_error_% & ISOglob_vs_ISO_error_% & CR_vs_ISOglob_diff_% \\
\midrule
BRF & isothermal_225 & 225 & 0.05 & 5% & TG TEST 9 - ISOTHERMAL 225C 5% O2/ExpDat_BRF500.xlsx & (102.0, 326.3) & OK & 0.000180461 & 0.962623 & 447 & 498.156 & NaN & 0.000171954 & 0.000149775 & 0.952863 & 0.829961 & 1.14808 & -4.71374 & -17.0039 & 14.8081 \\
BRF & isothermal_225 & 225 & 0.1 & 10% & TG TEST 10 - ISOTHERMAL 225C 10% O2/ExpDat_BRF500.xlsx & (98.0, 326.3) & OK & 0.000140056 & 0.996743 & 455 & 498.155 & NaN & 0.000251818 & 0.000237524 & 1.79798 & 1.69592 & 1.06018 & 79.7982 & 69.5922 & 6.01802 \\
BRF & isothermal_225 & 225 & 0.2 & 20% & TG TEST 4 - ISOTHERMAL 225C 20% O2/ExpDat_BRF.xlsx & (92.5, 326.3) & OK & 0.000530184 & 0.98672 & 466 & 498.154 & NaN & 0.00036876 & 0.000376674 & 0.695531 & 0.710458 & 0.978989 & -30.4469 & -28.9542 & -2.10111 \\
BRF & isothermal_250 & 250 & 0.05 & 5% & TG TEST 12 - ISOTHERMAL 250C 5% O2/ExpDat_BRF500.xlsx & (99.0, 331.3) & OK & 0.000316072 & 0.999112 & 463 & 523.155 & NaN & 0.000552282 & 0.000254693 & 1.74733 & 0.805808 & 2.16842 & 74.7331 & -19.4192 & 116.842 \\
BRF & isothermal_250 & 250 & 0.1 & 10% & TG TEST 11 - ISOTHERMAL 250C 10% o2/ExpDat_BRF500.xlsx & (98.5, 331.3) & OK & 0.000306383 & 0.989957 & 464 & 523.154 & NaN & 0.00080877 & 0.000403905 & 2.63974 & 1.3183 & 2.00238 & 163.974 & 31.8303 & 100.238 \\
BRF & isothermal_250 & 250 & 0.2 & 20% & TG TEST 3 - ISOTHERMAL 250C 20% O2/ExpDat_BRF 500.xlsx & (94.0, 689.8) & OK & 0.00068046 & 0.986783 & 1190 & 523.154 & NaN & 0.00118445 & 0.000640551 & 1.74066 & 0.941349 & 1.84911 & 74.0659 & -5.86507 & 84.911 \\
\bottomrule
\end{tabular}

File: out/BRF/tables/isothermal_extracted_k.tex
\begin{tabular}{llrrlrrrrr}
\toprule
char & regime & T_C & yO2 & time_window & T_mean_C & T_mean_K & k_iso_1_per_min & iso_r2 & iso_n_points \\
\midrule
BRF & isothermal_225 & 225 & 0.05 & (102.0, 326.3) & 225.006 & 498.156 & 0.000180461 & 0.962623 & 447 \\
BRF & isothermal_225 & 225 & 0.1 & (98.0, 326.3) & 225.005 & 498.155 & 0.000140056 & 0.996743 & 455 \\
BRF & isothermal_225 & 225 & 0.2 & (92.5, 326.3) & 225.004 & 498.154 & 0.000530184 & 0.98672 & 466 \\
BRF & isothermal_250 & 250 & 0.05 & (99.0, 331.3) & 250.005 & 523.155 & 0.000316072 & 0.999112 & 463 \\
BRF & isothermal_250 & 250 & 0.1 & (98.5, 331.3) & 250.004 & 523.154 & 0.000306383 & 0.989957 & 464 \\
BRF & isothermal_250 & 250 & 0.2 & (94.0, 689.8) & 250.004 & 523.154 & 0.00068046 & 0.986783 & 1190 \\
\bottomrule
\end{tabular}
