Repository: c-reetz/Bachelor-Analysis-Tools

# bach tools
Utilised to analyse TG data for bachelors. Structure:
```
- TG_DATA/         # directory containing TG data files, from different TGs, only "Sif" data used.
    - Sif Data/
    - Odin Data/  # Should stay unused due to difference in Odin and Sif data
    - Samlede Data/ # Combined data from multiple TGs and multiple runs
        - AiO.xlsx       # "All in one" combined data-file for fast lookups of TG graphs and comparing various TGs.
- test/
    - test_literature_arrhenius.py   # test to see if data from an academic source would result in same results using functions in tg_math
- CHNS/        # CHNS analysis data, unused after making `Characterization_Proximate_Ultimate_CHEC_EA` which was another CHNS analysis machine
- BET Data + Reports/ # Data from Anton Nova Paar800 BET analyser
- tg_math.py      # module containing mathematical functions for TG data analysis
- tg_loader.py    # module containing functions to load TG data from excel files
- tg_plotting.py  # module containing functions to plot, save & show TG data
- main.py      # main script to run analyses (Should be cleaned up...)
```

## Used math functions:

### Non-isothermal TG Data:
- `estimate_global_coats_redfern_with_o2`: Uses the model 
  - `y = ln(g(w)/T^2) = ln(A*R/(beta*Ea)) + m*ln(yO2) - Ea/R * (1/T)`
  - Estimates activation energy and pre-exponential factor using Coats-Redfern method with oxygen data, needs multiple oxygen levels to estimate the oxygen order. Fits a line to a corrected oxygen plot done by doing a vertical shift by: `y*=y-m*ln(y(O2))`. Can obviously be used for other gas-types as long as composition is known. easy to expand.
- `simulate_alpha_ramp`: Simulate conversion alpha(t) for a non-isothermal ramp using:
  - `dα/dt = k(T,yO2) * (1-α)^(solid_order)` 
  - `k = A * yO2^m_o2 * exp(-Ea/(R*T))`
- `alpha_to_mass_pct`: Convert conversion alpha to mass percentage remaining using:
  - If mass loss:
    - `alpha=(m0-m)/(m0-m_inf) -> m = m0 - alpha*(m0-m_inf)`
  - If mass gain:
    -  `alpha=(m-m0)/(m_inf-m0) -> m = m0 + alpha*(m_inf-m0)`

### Isothermal TG Data:

## Plot saving
Plots save under the folder `Plots/` when using tg_plotting functions.

File: out/PW/tables/cr_vs_isothermal.tex
\begin{tabular}{rrrrrrrrllrl}
\toprule
T_C & yO2 & k_iso_1_per_min & k_CR_pred_1_per_min & CR/ISO_ratio & percent_error_% & iso_r2 & iso_n_points & time_window & regime & common_hi_used & src \\
\midrule
225 & 0.05 & 0 & 3.68823e-06 & NaN & NaN & 0.0043391 & 41 & (221.5, 326.3) & isothermal_225 & 0.000880194 & TG TEST 9 - ISOTHERMAL 225C 5% O2/ExpDat_PW500.xlsx \\
225 & 0.1 & 5.47561e-06 & 5.93695e-06 & 1.08425 & 8.42539 & 0.00916822 & 26 & (312.5, 326.3) & isothermal_225 & 0.000880194 & TG TEST 10 - ISOTHERMAL 225C 10% O2/ExpDat_PW500.xlsx \\
225 & 0.2 & 3.46181e-05 & 9.55884e-06 & 0.276122 & -72.3878 & 0.448221 & 18 & (143.0, 326.3) & isothermal_225 & 0.000880194 & TG TEST 4 - ISOTHERMAL 225C 20% O2/ExpDat_PW.xlsx \\
250 & 0.2 & 2.22458e-05 & 3.90785e-05 & 1.75667 & 75.6673 & 0.814121 & 64 & (187.0, 689.8) & isothermal_250 & 0.000956848 & TG TEST 3 - ISOTHERMAL 250C 20% O2/ExpDat_PW500.xlsx \\
\bottomrule
\end{tabular}
