Repository: c-reetz/Bachelor-Analysis-Tools

# bach tools
Utilised to analyse TG data for bachelors. Structure:
```
- TG_DATA/         # directory containing TG data files, from different TGs, only "Sif" data used.
    - Sif Data/
    - Odin Data/  # Should stay unused due to difference in Odin and Sif data
    - Samlede Data/ # Combined data from multiple TGs and multiple runs
        - AiO.xlsx       # "All in one" combined data-file for fast lookups of TG graphs and comparing various TGs.
- test/
    - test_literature_arrhenius.py   # test to see if data from an academic source would result in same results using functions in tg_math
- CHNS/        # CHNS analysis data, unused after making `Characterization_Proximate_Ultimate_CHEC_EA` which was another CHNS analysis machine
- BET Data + Reports/ # Data from Anton Nova Paar800 BET analyser
- tg_math.py      # module containing mathematical functions for TG data analysis
- tg_loader.py    # module containing functions to load TG data from excel files
- tg_plotting.py  # module containing functions to plot, save & show TG data
- main.py      # main script to run analyses (Should be cleaned up...)
```

## Used math functions:

### Non-isothermal TG Data:
- `estimate_global_coats_redfern_with_o2`: Uses the model 
  - `y = ln(g(w)/T^2) = ln(A*R/(beta*Ea)) + m*ln(yO2) - Ea/R * (1/T)`
  - Estimates activation energy and pre-exponential factor using Coats-Redfern method with oxygen data, needs multiple oxygen levels to estimate the oxygen order. Fits a line to a corrected oxygen plot done by doing a vertical shift by: `y*=y-m*ln(y(O2))`. Can obviously be used for other gas-types as long as composition is known. easy to expand.
- `simulate_alpha_ramp`: Simulate conversion alpha(t) for a non-isothermal ramp using:
  - `dα/dt = k(T,yO2) * (1-α)^(solid_order)` 
  - `k = A * yO2^m_o2 * exp(-Ea/(R*T))`
- `alpha_to_mass_pct`: Convert conversion alpha to mass percentage remaining using:
  - If mass loss:
    - `alpha=(m0-m)/(m0-m_inf) -> m = m0 - alpha*(m0-m_inf)`
  - If mass gain:
    -  `alpha=(m-m0)/(m_inf-m0) -> m = m0 + alpha*(m_inf-m0)`

### Isothermal TG Data:

## Plot saving
Plots save under the folder `Plots/` when using tg_plotting functions.

File: out/WS/tables/cr_vs_isothermal.tex
\begin{tabular}{rrrrrrrrllrl}
\toprule
T_C & yO2 & k_iso_1_per_min & k_CR_pred_1_per_min & CR/ISO_ratio & percent_error_% & iso_r2 & iso_n_points & time_window & regime & common_hi_used & src \\
\midrule
225 & 0.05 & 0.000114765 & 2.94028e-05 & 0.2562 & -74.38 & 0.98883 & 304 & (96.0, 326.3) & isothermal_225 & 0.0169875 & TG TEST 9 - ISOTHERMAL 225C 5% O2/ExpDat_WS500.xlsx \\
225 & 0.1 & 8.17914e-05 & 4.13655e-05 & 0.505744 & -49.4256 & 0.995867 & 426 & (95.5, 326.3) & isothermal_225 & 0.0169875 & TG TEST 10 - ISOTHERMAL 225C 10% O2/ExpDat_WS500.xlsx \\
225 & 0.2 & 0.000189215 & 5.81899e-05 & 0.307534 & -69.2466 & 0.995738 & 188 & (94.0, 326.3) & isothermal_225 & 0.0169875 & TG TEST 4 - ISOTHERMAL 225C 20% O2/ExpDat_WS.xlsx \\
250 & 0.05 & 8.29728e-05 & 0.000118138 & 1.42381 & 42.3815 & 0.979673 & 162 & (120.0, 331.3) & isothermal_250 & 0.00763231 & TG TEST 12 - ISOTHERMAL 250C 5% O2/ExpDat_WS500.xlsx \\
250 & 0.1 & 4.98401e-05 & 0.000166208 & 3.33482 & 233.482 & 0.966007 & 311 & (175.0, 331.3) & isothermal_250 & 0.00763231 & TG TEST 11 - ISOTHERMAL 250C 10% o2/ExpDat_WS500.xlsx \\
250 & 0.2 & 0.00023462 & 0.00023372 & 0.996162 & -0.383817 & 0.969885 & 65 & (98.0, 689.8) & isothermal_250 & 0.00763231 & TG TEST 3 - ISOTHERMAL 250C 20% O2/ExpDat_WS500.xlsx \\
\bottomrule
\end{tabular}

File: out/WS/tables/cr_vs_isothermal_global.tex
\begin{tabular}{llrrllllrrrrlrrrrrrrr}
\toprule
char & regime & T_C & yO2 & o2_label & src & time_window & status & k_iso_1_per_min & iso_r2 & n_points & T_mean_K & err & k_CR_pred_1_per_min & k_isoGlobal_pred_1_per_min & CR/ISO_ratio & ISOglob/ISO_ratio & CR/ISOglob_ratio & CR_vs_ISO_error_% & ISOglob_vs_ISO_error_% & CR_vs_ISOglob_diff_% \\
\midrule
WS & isothermal_225 & 225 & 0.05 & 5% & TG TEST 9 - ISOTHERMAL 225C 5% O2/ExpDat_WS500.xlsx & (96.0, 326.3) & OK & 0.000121726 & 0.995253 & 459 & 498.155 & NaN & 2.94034e-05 & 5.21325e-05 & 0.241553 & 0.428276 & 0.564013 & -75.8447 & -57.1724 & -43.5987 \\
WS & isothermal_225 & 225 & 0.1 & 10% & TG TEST 10 - ISOTHERMAL 225C 10% O2/ExpDat_WS500.xlsx & (95.5, 326.3) & OK & 8.23224e-05 & 0.996447 & 460 & 498.155 & NaN & 4.1366e-05 & 7.53615e-05 & 0.502487 & 0.915444 & 0.5489 & -49.7513 & -8.45562 & -45.11 \\
WS & isothermal_225 & 225 & 0.2 & 20% & TG TEST 4 - ISOTHERMAL 225C 20% O2/ExpDat_WS.xlsx & (94.0, 326.3) & OK & 0.000160907 & 0.995317 & 463 & 498.155 & NaN & 5.81965e-05 & 0.000108941 & 0.361678 & 0.677043 & 0.534203 & -63.8322 & -32.2957 & -46.5797 \\
WS & isothermal_250 & 250 & 0.05 & 5% & TG TEST 12 - ISOTHERMAL 250C 5% O2/ExpDat_WS500.xlsx & (120.0, 331.3) & OK & 9.58754e-05 & 0.994359 & 421 & 523.155 & NaN & 0.000118139 & 5.21325e-05 & 1.23221 & 0.543753 & 2.26613 & 23.2214 & -45.6247 & 126.613 \\
WS & isothermal_250 & 250 & 0.1 & 10% & TG TEST 11 - ISOTHERMAL 250C 10% o2/ExpDat_WS500.xlsx & (175.0, 331.3) & OK & 4.98401e-05 & 0.966007 & 311 & 523.156 & NaN & 0.000166208 & 7.53615e-05 & 3.33482 & 1.51207 & 2.20547 & 233.482 & 51.2067 & 120.547 \\
WS & isothermal_250 & 250 & 0.2 & 20% & TG TEST 3 - ISOTHERMAL 250C 20% O2/ExpDat_WS500.xlsx & (98.0, 689.8) & OK & 0.000316724 & 0.994974 & 1182 & 523.155 & NaN & 0.00023382 & 0.000108941 & 0.738246 & 0.343961 & 2.14631 & -26.1754 & -65.6039 & 114.631 \\
\bottomrule
\end{tabular}

File: out/WS/tables/isothermal_extracted_k.tex
\begin{tabular}{llrrlrrrrr}
\toprule
char & regime & T_C & yO2 & time_window & T_mean_C & T_mean_K & k_iso_1_per_min & iso_r2 & iso_n_points \\
\midrule
WS & isothermal_225 & 225 & 0.05 & (96.0, 326.3) & 225.005 & 498.155 & 0.000121726 & 0.995253 & 459 \\
WS & isothermal_225 & 225 & 0.1 & (95.5, 326.3) & 225.005 & 498.155 & 8.23224e-05 & 0.996447 & 460 \\
WS & isothermal_225 & 225 & 0.2 & (94.0, 326.3) & 225.005 & 498.155 & 0.000160907 & 0.995317 & 463 \\
WS & isothermal_250 & 250 & 0.05 & (120.0, 331.3) & 250.005 & 523.155 & 9.58754e-05 & 0.994359 & 421 \\
WS & isothermal_250 & 250 & 0.1 & (175.0, 331.3) & 250.006 & 523.156 & 4.98401e-05 & 0.966007 & 311 \\
WS & isothermal_250 & 250 & 0.2 & (98.0, 689.8) & 250.005 & 523.155 & 0.000316724 & 0.994974 & 1182 \\
\bottomrule
\end{tabular}
